Repository: elbeef/github-SEY

File: Data/Experimentalv5.csv (part 1 of 2)
,Material,Reference,E(keV),SE.yield,Rough,Smooth,Oxidized,carbon,Clean,possibly Contaminated,Annealed,Sputtered
1,Aluminum,"Baglin, 2000",0.05,1.55, , ,x, , ,x, , 
2,Aluminum,"Baglin, 2000",0.06,1.72, , ,x, , ,x, , 
3,Aluminum,"Baglin, 2000",0.08,2.01, , ,x, , ,x, , 
4,Aluminum,"Baglin, 2000",0.1,2.27, , ,x, , ,x, , 
5,Aluminum,"Baglin, 2000",0.15,2.77, , ,x, , ,x, , 
6,Aluminum,"Baglin, 2000",0.2,3.13, , ,x, , ,x, , 
7,Aluminum,"Baglin, 2000",0.25,3.33, , ,x, , ,x, , 
8,Aluminum,"Baglin, 2000",0.3,3.44, , ,x, , ,x, , 
9,Aluminum,"Baglin, 2000",0.4,3.45, , ,x, , ,x, , 
10,Aluminum,"Baglin, 2000",0.5,3.32, , ,x, , ,x, , 
11,Aluminum,"Baglin, 2000",0.8,2.76, , ,x, , ,x, , 
12,Aluminum,"Baglin, 2000",1,2.44, , ,x, , ,x, , 
13,Aluminum,"Baglin, 2000",1.2,2.19, , ,x, , ,x, , 
14,Aluminum,"Baglin, 2000",1.5,1.89, , ,x, , ,x, , 
15,Aluminum,"Baglin, 2000",1.95,1.58, , ,x, , ,x, , 
16,Aluminum,"Bongeler, 1993",0.513,3.18, , , , , , , , 
17,Aluminum,"Bongeler, 1993",0.8,2.44, , , , , , , , 
18,Aluminum,"Bongeler, 1993",1,2.1, , , , , , , , 
19,Aluminum,"Bongeler, 1993",1.2,1.93, , , , , , , , 
20,Aluminum,"Bongeler, 1993",1.4,1.69, , , , , , , , 
21,Aluminum,"Bongeler, 1993",1.6,1.61, , , , , , , , 
22,Aluminum,"Bongeler, 1993",1.8,1.39, , , , , , , , 
23,Aluminum,"Bongeler, 1993",2,1.32, , , , , , , , 
24,Aluminum,"Bongeler, 1993",2.5,1.06, , , , , , , , 
25,Aluminum,"Bongeler, 1993",3,0.96, , , , , , , , 
26,Aluminum,"Bongeler, 1993",3.5,0.85, , , , , , , , 
27,Aluminum,"Bongeler, 1993",4,0.75, , , , , , , , 
28,Aluminum,"Bongeler, 1993",5,0.68, , , , , , , , 
29,Aluminum,Bronstein I M and Fraiman 1969,0.1,0.57, , , , , , , , 
30,Aluminum,Bronstein I M and Fraiman 1969,0.2,0.62, , , , , , , , 
31,Aluminum,Bronstein I M and Fraiman 1969,0.3,0.64, , , , , , , , 
32,Aluminum,Bronstein I M and Fraiman 1969,0.41,0.64, , , , , , , , 
33,Aluminum,Bronstein I M and Fraiman 1969,0.6,0.58, , , , , , , , 
34,Aluminum,Bronstein I M and Fraiman 1969,0.808,0.5, , , , , , , , 
35,Aluminum,Bronstein I M and Fraiman 1969,1,0.45, , , , , , , , 
36,Aluminum,Bronstein I M and Fraiman 1969,2,0.3, , , , , , , , 
37,Aluminum,Bronstein I M and Fraiman 1969,3,0.23, , , , , , , , 
38,Aluminum,Bronstein I M and Fraiman 1969,4,0.18, , , , , , , , 
39,Aluminum,"Bruining, 1938",0.05,1, , ,x, , ,x, , 
40,Aluminum,"Bruining, 1938",0.1,1.32, , ,x, , ,x, , 
41,Aluminum,"Bruining, 1938",0.2,1.93, , ,x, , ,x, , 
42,Aluminum,"Bruining, 1938",0.3,2.14, , ,x, , ,x, , 
43,Aluminum,"Bruining, 1938",0.4,2.17, , ,x, , ,x, , 
44,Aluminum,"Bruining, 1938",0.5,2.1, , ,x, , ,x, , 
45,Aluminum,"Bruining, 1938",0.6,1.98, , ,x, , ,x, , 
46,Aluminum,"Copeland, 1938",0.0999,0.21, , , , , , ,x, 
47,Aluminum,"Copeland, 1938",0.2059,0.29, , , , , , ,x, 
48,Aluminum,"Copeland, 1938",0.2962,0.33, , , , , , ,x, 
49,Aluminum,"Copeland, 1938",0.3967,0.34, , , , , , ,x, 
50,Aluminum,"Copeland, 1938",0.4893,0.34, , , , , , ,x, 
51,Aluminum,"Copeland, 1938",0.6028,0.33, , , , , , ,x, 
52,Aluminum,"Copeland, 1938",0.6808,0.32, , , , , , ,x, 
53,Aluminum,"Copeland, 1938",0.7919,0.3, , , , , , ,x, 
54,Aluminum,"Copeland, 1938",0.9937,0.25, , , , , , ,x, 
55,Aluminum,"Copeland, 1938",1.2366,0.21, , , , , , ,x, 
56,Aluminum,"Copeland, 1938",1.4893,0.16, , , , , , ,x, 
57,Aluminum,"Copeland, 1938",1.7289,0.12, , , , , , ,x, 
58,Aluminum,"Copeland, 1938",1.9925,0.09, , , , , , ,x, 
59,Aluminum,"Copeland, 1938",2.4835,0.03, , , , , , ,x, 
60,Aluminum,"Copeland, 1938",2.9976,-0.01,x, , , , , , , 
61,Aluminum,"Czaja, 1966",10,0.15,x, , , , , , , 
62,Aluminum,"Czaja, 1966",15,0.27,x, , , , , , , 
63,Aluminum,"Czaja, 1966",20,0.1,x, , , , , , , 
64,Aluminum,"Czaja, 1966",25,0.06,x, , , , , , , 
65,Aluminum,"Czaja, 1966",28,0.05,x, , , , , , , 
66,Aluminum,"Czaja, 1966",30,0.06,x, , , , , , , 
67,Aluminum,"Czaja, 1966",32,0.06,x, , , , , , , 
68,Aluminum,"Czaja, 1966",35,0.05,x, , , , , , , 
69,Aluminum,"Czaja, 1966",40,0.04,x, , , , , , , 
70,Aluminum,"Kanter Bulk, 1961",0.001,1.48, , , , , , , , 
71,Aluminum,"Kanter Bulk, 1961",0.1024,1.25, , , , , , , , 
72,Aluminum,"Kanter Bulk, 1961",0.1221,1.09, , , , , , , , 
73,Aluminum,"Kanter Bulk, 1961",0.1616,0.92, , , , , , , , 
74,Aluminum,"Kanter Bulk, 1961",0.2017,0.82, , , , , , , , 
75,Aluminum,"Kanter Bulk, 1961",0.2412,0.65, , , , , , , , 
76,Aluminum,"Kanter Bulk, 1961",0.3222,0.56, , , , , , , , 
77,Aluminum,"Kanter Bulk, 1961",0.3994,0.43, , , , , , , , 
78,Aluminum,"Kanter Bulk, 1961",0.5017,0.36, , , , , , , , 
79,Aluminum,"Kanter Bulk, 1961",0.5985,0.32, , , , , , , , 
80,Aluminum,"Kanter Bulk, 1961",0.6992,0.27, , , , , , , , 
81,Aluminum,"Kanter Bulk, 1961",0.8007,0.24, , , , , , , , 
82,Aluminum,"Kanter Thin Film, 1961",2,1,x, ,x, , ,x, , 
83,Aluminum,"Kanter Thin Film, 1961",3,0.73,x, ,x, , ,x, , 
84,Aluminum,"Kanter Thin Film, 1961",4,0.6,x, ,x, , ,x, , 
85,Aluminum,"Kanter Thin Film, 1961",5,0.53,x, ,x, , ,x, , 
86,Aluminum,"Kanter Thin Film, 1961",6,0.43,x, ,x, , ,x, , 
87,Aluminum,"Kanter Thin Film, 1961",8,0.37,x, ,x, , ,x, , 
88,Aluminum,"Kanter Thin Film, 1961",10,0.28,x, ,x, , ,x, , 
89,Aluminum,"Kanter Thin Film, 1961",12.5,0.24,x, ,x, , ,x, , 
90,Aluminum,"Kanter Thin Film, 1961",15,0.21,x, ,x, , ,x, , 
91,Aluminum,"Kanter Thin Film, 1961",17.5,0.18,x, ,x, , ,x, , 
92,Aluminum,"Kanter Thin Film, 1961",20,0.17,x, ,x, , ,x, , 
93,Aluminum,"Moncrieff, 1976",2.5,0.66,x, , , , , , , 
94,Aluminum,"Moncrieff, 1976",5,0.42,x, , , , , , , 
95,Aluminum,"Moncrieff, 1976",10,0.26,x, , , , , , , 
96,Aluminum,"Moncrieff, 1976",20,0.15,x, , , , , , , 
97,Aluminum,"Moncrieff, 1976",25,0.14,x, , , , , , , 
98,Aluminum,"Reimer, 1980",1,1.58, ,x, , , , , , 
99,Aluminum,"Reimer, 1980",3,1, ,x, , , , , , 
100,Aluminum,"Reimer, 1980",5,0.5, ,x, , , , , , 
101,Aluminum,"Reimer, 1980",15,0.18, ,x, , , , , , 
102,Aluminum,"Reimer, 1980",20,0.16, ,x, , , , , , 
103,Aluminum,"Reimer, 1980",30,0.1, ,x, , , , , , 
104,Aluminum,"Shimizu, 1974",1,1.67, , , , , , , , 
105,Aluminum,"Shimizu, 1974",2,0.88, , , , , , , , 
106,Aluminum,"Shimizu, 1974",3,0.62, , , , , , , , 
107,Aluminum,"Shimizu, 1974",4,0.51, , , , , , , , 
108,Aluminum,"Shimizu, 1974",5,0.44, , , , , , , , 
109,Aluminum,"Shimizu, 1974",6,0.35, , , , , , , , 
110,Aluminum,"Shimizu, 1974",7,0.31, , , , , , , , 
111,Aluminum,"Shimizu, 1974",8,0.27, , , , , , , , 
112,Aluminum,"Shimizu, 1974",9,0.26, , , , , , , , 
113,Aluminum,"Shimizu, 1974",10,0.23, , , , , , , , 
114,Aluminum,"USU, 2001, 5 param",0,0,x,x, , ,x, ,x,x
115,Aluminum,"USU, 2001, 5 param",0.02,0.51,x,x, , ,x, ,x,x
116,Aluminum,"USU, 2001, 5 param",0.04,0.87,x,x, , ,x, ,x,x
117,Aluminum,"USU, 2001, 5 param",0.06,1.15,x,x, , ,x, ,x,x
118,Aluminum,"USU, 2001, 5 param",0.08,1.38,x,x, , ,x, ,x,x
119,Aluminum,"USU, 2001, 5 param",0.1,1.58,x,x, , ,x, ,x,x
120,Aluminum,"USU, 2001, 5 param",0.12,1.74,x,x, , ,x, ,x,x
121,Aluminum,"USU, 2001, 5 param",0.14,1.88,x,x, , ,x, ,x,x
122,Aluminum,"USU, 2001, 5 param",0.16,1.99,x,x, , ,x, ,x,x
123,Aluminum,"USU, 2001, 5 param",0.18,2.08,x,x, , ,x, ,x,x
124,Aluminum,"USU, 2001, 5 param",0.2,2.16,x,x, , ,x, ,x,x
125,Aluminum,"USU, 2001, 5 param",0.22,2.22,x,x, , ,x, ,x,x
126,Aluminum,"USU, 2001, 5 param",0.24,2.26,x,x, , ,x, ,x,x
127,Aluminum,"USU, 2001, 5 param",0.26,2.3,x,x, , ,x, ,x,x
128,Aluminum,"USU, 2001, 5 param",0.28,2.32,x,x, , ,x, ,x,x
129,Aluminum,"USU, 2001, 5 param",0.3,2.34,x,x, , ,x, ,x,x
130,Aluminum,"USU, 2001, 5 param",0.32,2.35,x,x, , ,x, ,x,x
131,Aluminum,"USU, 2001, 5 param",0.34,2.35,x,x, , ,x, ,x,x
132,Aluminum,"USU, 2001, 5 param",0.36,2.35,x,x, , ,x, ,x,x
133,Aluminum,"USU, 2001, 5 param",0.38,2.34,x,x, , ,x, ,x,x
134,Aluminum,"USU, 2001, 5 param",0.4,2.33,x,x, , ,x, ,x,x
135,Aluminum,"USU, 2001, 5 param",0.42,2.32,x,x, , ,x, ,x,x
136,Aluminum,"USU, 2001, 5 param",0.44,2.3,x,x, , ,x, ,x,x
137,Aluminum,"USU, 2001, 5 param",0.46,2.28,x,x, , ,x, ,x,x
138,Aluminum,"USU, 2001, 5 param",0.48,2.26,x,x, , ,x, ,x,x
139,Aluminum,"USU, 2001, 5 param",0.5,2.24,x,x, , ,x, ,x,x
140,Aluminum,"USU, 2001, 5 param",0.52,2.22,x,x, , ,x, ,x,x
141,Aluminum,"USU, 2001, 5 param",0.54,2.2,x,x, , ,x, ,x,x
142,Aluminum,"USU, 2001, 5 param",0.56,2.17,x,x, , ,x, ,x,x
143,Aluminum,"USU, 2001, 5 param",0.58,2.15,x,x, , ,x, ,x,x
144,Aluminum,"USU, 2001, 5 param",0.6,2.12,x,x, , ,x, ,x,x
145,Aluminum,"USU, 2001, 5 param",0.62,2.1,x,x, , ,x, ,x,x
146,Aluminum,"USU, 2001, 5 param",0.64,2.08,x,x, , ,x, ,x,x
147,Aluminum,"USU, 2001, 5 param",0.66,2.05,x,x, , ,x, ,x,x
148,Aluminum,"USU, 2001, 5 param",0.68,2.03,x,x, , ,x, ,x,x
149,Aluminum,"USU, 2001, 5 param",0.7,2,x,x, , ,x, ,x,x
150,Aluminum,"USU, 2001, 5 param",0.72,1.98,x,x, , ,x, ,x,x
151,Aluminum,"USU, 2001, 5 param",0.74,1.96,x,x, , ,x, ,x,x
152,Aluminum,"USU, 2001, 5 param",0.76,1.93,x,x, , ,x, ,x,x
153,Aluminum,"USU, 2001, 5 param",0.78,1.91,x,x, , ,x, ,x,x
154,Aluminum,"USU, 2001, 5 param",0.8,1.89,x,x, , ,x, ,x,x
155,Aluminum,"USU, 2001, 5 param",0.82,1.86,x,x, , ,x, ,x,x
156,Aluminum,"USU, 2001, 5 param",0.84,1.84,x,x, , ,x, ,x,x
157,Aluminum,"USU, 2001, 5 param",0.86,1.82,x,x, , ,x, ,x,x
158,Aluminum,"USU, 2001, 5 param",0.88,1.8,x,x, , ,x, ,x,x
159,Aluminum,"USU, 2001, 5 param",0.9,1.78,x,x, , ,x, ,x,x
160,Aluminum,"USU, 2001, 5 param",0.92,1.76,x,x, , ,x, ,x,x
161,Aluminum,"USU, 2001, 5 param",0.94,1.74,x,x, , ,x, ,x,x
162,Aluminum,"USU, 2001, 5 param",0.96,1.72,x,x, , ,x, ,x,x
163,Aluminum,"USU, 2001, 5 param",0.98,1.7,x,x, , ,x, ,x,x
164,Aluminum,"USU, 2001, 5 param",1,1.68,x,x, , ,x, ,x,x
165,Aluminum,"USU, 2001, 5 param",1.1,1.59,x,x, , ,x, ,x,x
166,Aluminum,"USU, 2001, 5 param",1.2,1.5,x,x, , ,x, ,x,x
167,Aluminum,"USU, 2001, 5 param",1.3,1.43,x,x, , ,x, ,x,x
168,Aluminum,"USU, 2001, 5 param",1.4,1.36,x,x, , ,x, ,x,x
169,Aluminum,"USU, 2001, 5 param",1.5,1.3,x,x, , ,x, ,x,x
170,Aluminum,"USU, 2001, 5 param",1.6,1.24,x,x, , ,x, ,x,x
171,Aluminum,"USU, 2001, 5 param",1.7,1.19,x,x, , ,x, ,x,x
172,Aluminum,"USU, 2001, 5 param",1.8,1.14,x,x, , ,x, ,x,x
173,Aluminum,"USU, 2001, 5 param",1.9,1.1,x,x, , ,x, ,x,x
174,Aluminum,"USU, 2001, 5 param",2,1.05,x,x, , ,x, ,x,x
175,Aluminum,"USU, 2001, 5 param",2.1,1.02,x,x, , ,x, ,x,x
176,Aluminum,"USU, 2001, 5 param",2.2,0.98,x,x, , ,x, ,x,x
177,Aluminum,"USU, 2001, 5 param",2.3,0.95,x,x, , ,x, ,x,x
178,Aluminum,"USU, 2001, 5 param",2.4,0.92,x,x, , ,x, ,x,x
179,Aluminum,"USU, 2001, 5 param",2.5,0.89,x,x, , ,x, ,x,x
180,Aluminum,"USU, 2001, 5 param",2.6,0.86,x,x, , ,x, ,x,x
181,Aluminum,"USU, 2001, 5 param",2.7,0.84,x,x, , ,x, ,x,x
182,Aluminum,"USU, 2001, 5 param",2.8,0.81,x,x, , ,x, ,x,x
183,Aluminum,"USU, 2001, 5 param",2.9,0.79,x,x, , ,x, ,x,x
184,Aluminum,"USU, 2001, 5 param",3,0.77,x,x, , ,x, ,x,x
185,Aluminum,"USU, 2001, 5 param",3.1,0.75,x,x, , ,x, ,x,x
186,Aluminum,"USU, 2001, 5 param",3.2,0.73,x,x, , ,x, ,x,x
187,Aluminum,"USU, 2001, 5 param",3.3,0.71,x,x, , ,x, ,x,x
188,Aluminum,"USU, 2001, 5 param",3.4,0.69,x,x, , ,x, ,x,x
189,Aluminum,"USU, 2001, 5 param",3.5,0.68,x,x, , ,x, ,x,x
190,Aluminum,"USU, 2001, 5 param",3.6,0.66,x,x, , ,x, ,x,x
191,Aluminum,"USU, 2001, 5 param",3.7,0.65,x,x, , ,x, ,x,x
192,Aluminum,"USU, 2001, 5 param",3.8,0.63,x,x, , ,x, ,x,x
193,Aluminum,"USU, 2001, 5 param",3.9,0.62,x,x, , ,x, ,x,x
194,Aluminum,"USU, 2001, 5 param",4,0.61,x,x, , ,x, ,x,x
195,Aluminum,"USU, 2001, 5 param",4.1,0.59,x,x, , ,x, ,x,x
196,Aluminum,"USU, 2001, 5 param",4.2,0.58,x,x, , ,x, ,x,x
197,Aluminum,"USU, 2001, 5 param",4.3,0.57,x,x, , ,x, ,x,x
198,Aluminum,"USU, 2001, 5 param",4.4,0.56,x,x, , ,x, ,x,x
199,Aluminum,"USU, 2001, 5 param",4.5,0.55,x,x, , ,x, ,x,x
200,Aluminum,"USU, 2001, 5 param",4.6,0.54,x,x, , ,x, ,x,x
201,Aluminum,"USU, 2001, 5 param",4.7,0.53,x,x, , ,x, ,x,x
202,Aluminum,"USU, 2001, 5 param",4.8,0.52,x,x, , ,x, ,x,x
203,Aluminum,"USU, 2001, 5 param",4.9,0.51,x,x, , ,x, ,x,x
204,Aluminum,"USU, 2001, 5 param",5,0.5,x,x, , ,x, ,x,x
205,Aluminum,"USU, 2001, 5 param",5.1,0.49,x,x, , ,x, ,x,x
206,Aluminum,"USU, 2001, 5 param",5.2,0.49,x,x, , ,x, ,x,x
207,Aluminum,"USU, 2001, 5 param",5.3,0.48,x,x, , ,x, ,x,x
208,Aluminum,"USU, 2001, 5 param",5.4,0.47,x,x, , ,x, ,x,x
209,Aluminum,"USU, 2001, 5 param",5.5,0.46,x,x, , ,x, ,x,x
210,Aluminum,"USU, 2001, 5 param",5.6,0.46,x,x, , ,x, ,x,x
211,Aluminum,"USU, 2001, 5 param",5.7,0.45,x,x, , ,x, ,x,x
212,Aluminum,"USU, 2001, 5 param",5.8,0.44,x,x, , ,x, ,x,x
213,Aluminum,"USU, 2001, 5 param",5.9,0.44,x,x, , ,x, ,x,x
214,Aluminum,"USU, 2001, 5 param",6,0.43,x,x, , ,x, ,x,x
215,Aluminum,"USU, 2001, 5 param",6.1,0.42,x,x, , ,x, ,x,x
216,Aluminum,"USU, 2001, 5 param",6.2,0.42,x,x, , ,x, ,x,x
217,Aluminum,"USU, 2001, 5 param",6.3,0.41,x,x, , ,x, ,x,x
218,Aluminum,"USU, 2001, 5 param",6.4,0.41,x,x, , ,x, ,x,x
219,Aluminum,"USU, 2001, 5 param",6.5,0.4,x,x, , ,x, ,x,x
220,Aluminum,"USU, 2001, 5 param",6.6,0.4,x,x, , ,x, ,x,x
221,Aluminum,"USU, 2001, 5 param",6.7,0.39,x,x, , ,x, ,x,x
222,Aluminum,"USU, 2001, 5 param",6.8,0.39,x,x, , ,x, ,x,x
223,Aluminum,"USU, 2001, 5 param",6.9,0.38,x,x, , ,x, ,x,x
224,Aluminum,"USU, 2001, 5 param",7,0.38,x,x, , ,x, ,x,x
225,Aluminum,"USU, 2001, 5 param",7.1,0.37,x,x, , ,x, ,x,x
226,Aluminum,"USU, 2001, 5 param",7.2,0.37,x,x, , ,x, ,x,x
227,Aluminum,"USU, 2001, 5 param",7.3,0.36,x,x, , ,x, ,x,x
228,Aluminum,"USU, 2001, 5 param",7.4,0.36,x,x, , ,x, ,x,x
229,Aluminum,"USU, 2001, 5 param",7.5,0.35,x,x, , ,x, ,x,x
230,Aluminum,"USU, 2001, 5 param",7.6,0.35,x,x, , ,x, ,x,x
231,Aluminum,"USU, 2001, 5 param",7.7,0.35,x,x, , ,x, ,x,x
232,Aluminum,"USU, 2001, 5 param",7.8,0.34,x,x, , ,x, ,x,x
233,Aluminum,"USU, 2001, 5 param",7.9,0.34,x,x, , ,x, ,x,x
234,Aluminum,"USU, 2001, 5 param",8,0.34,x,x, , ,x, ,x,x
235,Aluminum,"USU, 2001, 5 param",8.1,0.33,x,x, , ,x, ,x,x
236,Aluminum,"USU, 2001, 5 param",8.2,0.33,x,x, , ,x, ,x,x
237,Aluminum,"USU, 2001, 5 param",8.3,0.32,x,x, , ,x, ,x,x
238,Aluminum,"USU, 2001, 5 param",8.4,0.32,x,x, , ,x, ,x,x
239,Aluminum,"USU, 2001, 5 param",8.5,0.32,x,x, , ,x, ,x,x
240,Aluminum,"USU, 2001, 5 param",8.6,0.31,x,x, , ,x, ,x,x
241,Aluminum,"USU, 2001, 5 param",8.7,0.31,x,x, , ,x, ,x,x
242,Aluminum,"USU, 2001, 5 param",8.8,0.31,x,x, , ,x, ,x,x
243,Aluminum,"USU, 2001, 5 param",8.9,0.31,x,x, , ,x, ,x,x
244,Aluminum,"USU, 2001, 5 param",9,0.3,x,x, , ,x, ,x,x
245,Aluminum,"USU, 2001, 5 param",9.1,0.3,x,x, , ,x, ,x,x
246,Aluminum,"USU, 2001, 5 param",9.2,0.3,x,x, , ,x, ,x,x
247,Aluminum,"USU, 2001, 5 param",9.3,0.29,x,x, , ,x, ,x,x
248,Aluminum,"USU, 2001, 5 param",9.4,0.29,x,x, , ,x, ,x,x
249,Aluminum,"USU, 2001, 5 param",9.5,0.29,x,x, , ,x, ,x,x
250,Aluminum,"USU, 2001, 5 param",9.6,0.29,x,x, , ,x, ,x,x
251,Aluminum,"USU, 2001, 5 param",9.7,0.28,x,x, , ,x, ,x,x
252,Aluminum,"USU, 2001, 5 param",9.8,0.28,x,x, , ,x, ,x,x
253,Aluminum,"USU, 2001, 5 param",9.9,0.28,x,x, , ,x, ,x,x
254,Aluminum,"USU, 2001, no fit",0.1003,1.49,x,x, , ,x, ,x,x
255,Aluminum,"USU, 2001, no fit",0.2002,1.91,x,x, , ,x, ,x,x
256,Aluminum,"USU, 2001, no fit",0.2501,2,x,x, , ,x, ,x,x
257,Aluminum,"USU, 2001, no fit",0.2998,2.04,x,x, , ,x, ,x,x
258,Aluminum,"USU, 2001, no fit",0.3501,2.04,x,x, , ,x, ,x,x
259,Aluminum,"USU, 2001, no fit",0.3998,2.01,x,x, , ,x, ,x,x
260,Aluminum,"USU, 2001, no fit",0.4502,1.97,x,x, , ,x, ,x,x
261,Aluminum,"USU, 2001, no fit",0.5005,1.94,x,x, , ,x, ,x,x
262,Aluminum,"USU, 2001, no fit",0.6004,1.83,x,x, , ,x, ,x,x
263,Aluminum,"USU, 2001, no fit",0.7002,1.75,x,x, , ,x, ,x,x
264,Aluminum,"USU, 2001, no fit",0.8004,1.65,x,x, , ,x, ,x,x
265,Aluminum,"USU, 2001, no fit",0.9004,1.6,x,x, , ,x, ,x,x
266,Aluminum,"USU, 2001, no fit",1.0001,1.52,x,x, , ,x, ,x,x
267,Aluminum,"USU, 2001, no fit",4.5,0.47,x,x, , ,x, ,x,x
268,Aluminum,"USU, 2001, no fit",5,0.42,x,x, , ,x, ,x,x
269,Aluminum,"USU, 2001, no fit",6,0.36,x,x, , ,x, ,x,x
270,Aluminum,"USU, 2001, no fit",7,0.32,x,x, , ,x, ,x,x
271,Aluminum,"USU, 2001, no fit",8,0.29,x,x, , ,x, ,x,x
272,Aluminum,"USU, 2001, no fit",9,0.25,x,x, , ,x, ,x,x
273,Aluminum,"USU, 2001, no fit",10,0.23,x,x, , ,x, ,x,x
274,Aluminum,"Walker, Cleaned (2008)",1.225,1.95, , ,x, ,x,x, ,x
275,Aluminum,"Walker, Cleaned (2008)",1.4537,2.01, , ,x, ,x,x, ,x
276,Aluminum,"Walker, Cleaned (2008)",1.636,2.03, , ,x, ,x,x, ,x
277,Aluminum,"Walker, Cleaned (2008)",1.8045,2.05, , ,x, ,x,x, ,x
278,Aluminum,"Walker, Cleaned (2008)",1.9544,2.04, , ,x, ,x,x, ,x
279,Aluminum,"Walker, Cleaned (2008)",2.0904,2.04, , ,x, ,x,x, ,x
280,Aluminum,"Walker, Cleaned (2008)",2.2124,2.02, , ,x, ,x,x, ,x
281,Aluminum,"Walker, Cleaned (2008)",2.3157,2, , ,x, ,x,x, ,x
282,Aluminum,"Walker, Cleaned (2008)",2.419,1.99, , ,x, ,x,x, ,x
283,Aluminum,"Walker, Cleaned (2008)",2.5036,1.97, , ,x, ,x,x, ,x
284,Aluminum,"Walker, Cleaned (2008)",2.6023,1.95, , ,x, ,x,x, ,x
285,Aluminum,"Walker, Cleaned (2008)",2.6728,1.93, , ,x, ,x,x, ,x
286,Aluminum,"Walker, Cleaned (2008)",2.8138,1.9, , ,x, ,x,x, ,x
287,Aluminum,"Walker, Cleaned (2008)",2.8891,1.88, , ,x, ,x,x, ,x
288,Aluminum,"Walker, Cleaned (2008)",3.0114,1.85, , ,x, ,x,x, ,x
289,Aluminum,"Walker, Cleaned (2008)",3.1196,1.81, , ,x, ,x,x, ,x
290,Aluminum,"Walker, Cleaned (2008)",3.2842,1.77, , ,x, ,x,x, ,x
291,Aluminum,"Walker, Cleaned (2008)",3.4961,1.7, , ,x, ,x,x, ,x
292,Aluminum,"Walker, Cleaned (2008)",3.6843,1.64, , ,x, ,x,x, ,x
293,Aluminum,"Walker, Cleaned (2008)",3.8444,1.58, , ,x, ,x,x, ,x
294,Aluminum,"Walker, Cleaned (2008)",4.1362,1.49, , ,x, ,x,x, ,x
295,Aluminum,"Walker, Cleaned (2008)",4.3576,1.41, , ,x, ,x,x, ,x
296,Aluminum,"Walker, Cleaned (2008)",4.5506,1.35, , ,x, ,x,x, ,x
297,Aluminum,"Walker, Cleaned (2008)",4.7153,1.29, , ,x, ,x,x, ,x
298,Aluminum,"Walker, Cleaned (2008)",4.8521,1.23, , ,x, ,x,x, ,x
299,Aluminum,"Walker, Cleaned (2008)",4.9795,1.17, , ,x, ,x,x, ,x
300,Aluminum,"Walker, Native (2008)",1.4573,1.77, , ,x, , ,x, ,x
301,Aluminum,"Walker, Native (2008)",1.6502,1.71, , ,x, , ,x, ,x
302,Aluminum,"Walker, Native (2008)",1.8045,1.73, , ,x, , ,x, ,x
303,Aluminum,"Walker, Native (2008)",1.9508,1.66, , ,x, , ,x, ,x
304,Aluminum,"Walker, Native (2008)",2.0914,1.65, , ,x, , ,x, ,x
305,Aluminum,"Walker, Native (2008)",2.2044,1.61, , ,x, , ,x, ,x
306,Aluminum,"Walker, Native (2008)",2.3264,1.6, , ,x, , ,x, ,x
307,Aluminum,"Walker, Native (2008)",2.4161,1.55, , ,x, , ,x, ,x
308,Aluminum,"Walker, Native (2008)",2.5053,1.53, , ,x, , ,x, ,x
309,Aluminum,"Walker, Native (2008)",2.6085,1.53, , ,x, , ,x, ,x
310,Aluminum,"Walker, Native (2008)",2.6839,1.5, , ,x, , ,x, ,x
311,Aluminum,"Walker, Native (2008)",2.7638,1.48, , ,x, , ,x, ,x
312,Aluminum,"Walker, Native (2008)",2.83,1.43, , ,x, , ,x, ,x
313,Aluminum,"Walker, Native (2008)",2.9002,1.44, , ,x, , ,x, ,x
314,Aluminum,"Walker, Native (2008)",3.0274,1.39, , ,x, , ,x, ,x
315,Aluminum,"Walker, Native (2008)",3.1403,1.37, , ,x, , ,x, ,x
316,Aluminum,"Walker, Native (2008)",3.2862,1.31, , ,x, , ,x, ,x
317,Aluminum,"Walker, Native (2008)",3.512,1.26, , ,x, , ,x, ,x
318,Aluminum,"Walker, Native (2008)",3.7097,1.19, , ,x, , ,x, ,x
319,Aluminum,"Walker, Native (2008)",3.8509,1.14, , ,x, , ,x, ,x
320,Aluminum,"Walker, Native (2008)",4.1431,1.03, , ,x, , ,x, ,x
321,Aluminum,"Walker, Native (2008)",4.346,0.93, , ,x, , ,x, ,x
322,Aluminum,"Walker, Native (2008)",4.5629,0.83, , ,x, , ,x, ,x
323,Aluminum,"Walker, Native (2008)",4.7229,0.78, , ,x, , ,x, ,x
324,Aluminum,"Walker, Native (2008)",4.8594,0.74, , ,x, , ,x, ,x
325,Aluminum,"Walker, Native (2008)",4.9999,0.74, , ,x, , ,x, ,x
326,Aluminum,"Warnecke Annealed, 1936",-0.0377,1.06, , ,x, ,x,x,x, 
327,Aluminum,"Warnecke Annealed, 1936",-0.0236,1.22, , ,x, ,x,x,x, 
328,Aluminum,"Warnecke Annealed, 1936",-0.0167,1.38, , ,x, ,x,x,x, 
329,Aluminum,"Warnecke Annealed, 1936",0.0004,1.51, , ,x, ,x,x,x, 
330,Aluminum,"Warnecke Annealed, 1936",0.0198,1.67, , ,x, ,x,x,x, 
331,Aluminum,"Warnecke Annealed, 1936",0.04,1.8, , ,x, ,x,x,x, 
332,Aluminum,"Warnecke Annealed, 1936",0.0772,2, , ,x, ,x,x,x, 
333,Aluminum,"Warnecke Annealed, 1936",0.113,2.13, , ,x, ,x,x,x, 
334,Aluminum,"Warnecke Annealed, 1936",0.134,2.2, , ,x, ,x,x,x, 
335,Aluminum,"Warnecke Annealed, 1936",0.1602,2.28, , ,x, ,x,x,x, 
336,Aluminum,"Warnecke Annealed, 1936",0.1896,2.34, , ,x, ,x,x,x, 
337,Aluminum,"Warnecke Annealed, 1936",0.2241,2.4, , ,x, ,x,x,x, 
338,Aluminum,"Warnecke Annealed, 1936",0.2575,2.45, , ,x, ,x,x,x, 
339,Aluminum,"Warnecke Annealed, 1936",0.3012,2.49, , ,x, ,x,x,x, 
340,Aluminum,"Warnecke Annealed, 1936",0.3366,2.51, , ,x, ,x,x,x, 
341,Aluminum,"Warnecke Annealed, 1936",0.3854,2.52, , ,x, ,x,x,x, 
342,Aluminum,"Warnecke Annealed, 1936",0.4341,2.52, , ,x, ,x,x,x, 
343,Aluminum,"Warnecke Annealed, 1936",0.4818,2.51, , ,x, ,x,x,x, 
344,Aluminum,"Warnecke Annealed, 1936",0.5305,2.49, , ,x, ,x,x,x, 
345,Aluminum,"Warnecke Annealed, 1936",0.5823,2.46, , ,x, ,x,x,x, 
346,Aluminum,"Warnecke Annealed, 1936",0.6237,2.43, , ,x, ,x,x,x, 
347,Aluminum,"Warnecke Annealed, 1936",0.6692,2.4, , ,x, ,x,x,x, 
348,Aluminum,"Warnecke Annealed, 1936",0.7177,2.35, , ,x, ,x,x,x, 
349,Aluminum,"Warnecke Annealed, 1936",0.7631,2.31, , ,x, ,x,x,x, 
350,Aluminum,"Warnecke Annealed, 1936",0.8273,2.24, , ,x, ,x,x,x, 
351,Aluminum,"Warnecke Annealed, 1936",0.882,2.19, , ,x, ,x,x,x, 
352,Aluminum,"Warnecke Annealed, 1936",0.9378,2.13, , ,x, ,x,x,x, 
353,Aluminum,"Warnecke Annealed, 1936",1.0049,2.05, , ,x, ,x,x,x, 
354,Aluminum,"Warnecke Annealed, 1936",1.0659,1.99, , ,x, ,x,x,x, 
355,Aluminum,"Warnecke Annealed, 1936",1.136,1.91, , ,x, ,x,x,x, 
356,Aluminum,"Warnecke Annealed, 1936",1.2136,1.83, , ,x, ,x,x,x, 
357,Aluminum,"Warnecke Annealed, 1936",1.2786,1.75, , ,x, ,x,x,x, 
358,Aluminum,"Warnecke Annealed, 1936",1.4098,1.61, , ,x, ,x,x,x, 
359,Aluminum,"Warnecke Annealed, 1936",1.5018,1.52, , ,x, ,x,x,x, 
360,Aluminum,"Warnecke Annealed, 1936",1.5833,1.43, , ,x, ,x,x,x, 
361,Aluminum,"Warnecke Annealed, 1936",1.637,1.37, , ,x, ,x,x,x, 
362,Aluminum,"Warnecke Annealed, 1936",1.7166,1.28, , ,x, ,x,x,x, 
363,Aluminum,"Warnecke Annealed, 1936",1.7734,1.22, , ,x, ,x,x,x, 
364,Aluminum,"Warnecke Annealed, 1936",1.8488,1.15, , ,x, ,x,x,x, 
365,Aluminum,"Warnecke Annealed, 1936",1.917,1.08, , ,x, ,x,x,x, 
366,Aluminum,"Warnecke Annealed, 1936",1.947,1.05, , ,x, ,x,x,x, 
367,Aluminum,"Warnecke Annealed, 1936",1.9955,1, , ,x, ,x,x,x, 
368,Aluminum,"Warnecke Annealed, 1936",2.0369,0.96, , ,x, ,x,x,x, 
369,Aluminum,"Warnecke Annealed, 1936",2.0792,0.92, , ,x, ,x,x,x, 
370,Aluminum,"Warnecke Annealed, 1936",2.1309,0.87, , ,x, ,x,x,x, 
371,Aluminum,"Warnecke Annealed, 1936",2.1898,0.81, , ,x, ,x,x,x, 
372,Aluminum,"Warnecke Annealed, 1936",2.2508,0.76, , ,x, ,x,x,x, 
373,Aluminum,"Warnecke Annealed, 1936",2.3128,0.7, , ,x, ,x,x,x, 
374,Aluminum,"Warnecke Annealed, 1936",2.3562,0.66, , ,x, ,x,x,x, 
375,Aluminum,"Warnecke Annealed, 1936",2.4059,0.62, , ,x, ,x,x,x, 
376,Aluminum,"Warnecke Annealed, 1936",2.4555,0.58, , ,x, ,x,x,x, 
377,Aluminum,"Warnecke Annealed, 1936",2.5091,0.53, , ,x, ,x,x,x, 
378,Aluminum,"Warnecke Annealed, 1936",2.5702,0.48, , ,x, ,x,x,x, 
379,Aluminum,"Warnecke Annealed, 1936",2.6137,0.45, , ,x, ,x,x,x, 
380,Aluminum,"Warnecke Annealed, 1936",2.6571,0.41, , ,x, ,x,x,x, 
381,Aluminum,"Warnecke Annealed, 1936",2.6953,0.38, , ,x, ,x,x,x, 
382,Aluminum,"Warnecke Annealed, 1936",2.7295,0.35, , ,x, ,x,x,x, 
383,Copper,"Annealed, Hilleret, 2000",0.0571,0.79, , , , , , ,x, 
384,Copper,"Annealed, Hilleret, 2000",0.0572,0.86, , , , , , ,x, 
385,Copper,"Annealed, Hilleret, 2000",0.0726,0.93, , , , , , ,x, 
386,Copper,"Annealed, Hilleret, 2000",0.0804,1, , , , , , ,x, 
387,Copper,"Annealed, Hilleret, 2000",0.0957,1.05, , , , , , ,x, 
388,Copper,"Annealed, Hilleret, 2000",0.1086,1.13, , , , , , ,x, 
389,Copper,"Annealed, Hilleret, 2000",0.124,1.19, , , , , , ,x, 
390,Copper,"Annealed, Hilleret, 2000",0.1445,1.28, , , , , , ,x, 
391,Copper,"Annealed, Hilleret, 2000",0.1726,1.35, , , , , , ,x, 
392,Copper,"Annealed, Hilleret, 2000",0.2084,1.4, , , , , , ,x, 
393,Copper,"Annealed, Hilleret, 2000",0.2595,1.43, , , , , , ,x, 
394,Copper,"Annealed, Hilleret, 2000",0.3106,1.48, , , , , , ,x, 
395,Copper,"Annealed, Hilleret, 2000",0.359,1.48, , , , , , ,x, 
396,Copper,"Annealed, Hilleret, 2000",0.4203,1.48, , , , , , ,x, 
397,Copper,"Annealed, Hilleret, 2000",0.4636,1.46, , , , , , ,x, 
398,Copper,"Annealed, Hilleret, 2000",0.5325,1.44, , , , , , ,x, 
399,Copper,"Annealed, Hilleret, 2000",0.5886,1.43, , , , , , ,x, 
400,Copper,"Annealed, Hilleret, 2000",0.6396,1.41, , , , , , ,x, 
401,Copper,"Annealed, Hilleret, 2000",0.688,1.38, , , , , , ,x, 
402,Copper,"Annealed, Hilleret, 2000",0.7568,1.35, , , , , , ,x, 
403,Copper,"Annealed, Hilleret, 2000",0.8104,1.34, , , , , , ,x, 
404,Copper,"Annealed, Hilleret, 2000",0.8767,1.31, , , , , , ,x, 
405,Copper,"Annealed, Hilleret, 2000",0.9251,1.28, , , , , , ,x, 
406,Copper,"Annealed, Hilleret, 2000",0.9684,1.26, , , , , , ,x, 
407,Copper,"Annealed, Hilleret, 2000",1.0169,1.24, , , , , , ,x, 
408,Copper,"Annealed, Hilleret, 2000",1.0755,1.23, , , , , , ,x, 
409,Copper,"Annealed, Hilleret, 2000",1.124,1.21, , , , , , ,x, 
410,Copper,"Annealed, Hilleret, 2000",1.1699,1.2, , , , , , ,x, 
411,Copper,"Annealed, Hilleret, 2000",1.2209,1.18, , , , , , ,x, 
412,Copper,"Annealed, Hilleret, 2000",1.2719,1.15, , , , , , ,x, 
413,Copper,"Annealed, Hilleret, 2000",1.3331,1.13, , , , , , ,x, 
414,Copper,"Annealed, Hilleret, 2000",1.3917,1.11, , , , , , ,x, 
415,Copper,"Annealed, Hilleret, 2000",1.4426,1.1, , , , , , ,x, 
416,Copper,"Annealed, Hilleret, 2000",1.5013,1.08, , , , , , ,x, 
417,Copper,"Annealed, Hilleret, 2000",1.5626,1.05, , , , , , ,x, 
418,Copper,"Annealed, Hilleret, 2000",1.6085,1.03, , , , , , ,x, 
419,Copper,"Annealed, Hilleret, 2000",1.6722,1.02, , , , , , ,x, 
420,Copper,"Annealed, Hilleret, 2000",1.7462,1.01, , , , , , ,x, 
421,Copper,"Annealed, Hilleret, 2000",1.8098,0.99, , , , , , ,x, 
422,Copper,"Annealed, Hilleret, 2000",1.8609,0.98, , , , , , ,x, 
423,Copper,"Annealed, Hilleret, 2000",1.9171,0.98, , , , , , ,x, 
424,Copper,"Bongeler, 1993",0.5,2.11, , , , , , , , 
425,Copper,"Bongeler, 1993",0.8,1.87, , , , , , , , 
426,Copper,"Bongeler, 1993",1,1.72, , , , , , , , 
427,Copper,"Bongeler, 1993",1.2,1.47, , , , , , , , 
428,Copper,"Bongeler, 1993",1.4,1.44, , , , , , , , 
429,Copper,"Bongeler, 1993",1.6,1.37, , , , , , , , 
430,Copper,"Bongeler, 1993",1.8,1.19, , , , , , , , 
431,Copper,"Bongeler, 1993",2,1.12, , , , , , , , 
432,Copper,"Bongeler, 1993",2.5,1.04, , , , , , , , 
433,Copper,"Bongeler, 1993",3,0.89, , , , , , , , 
434,Copper,"Bongeler, 1993",3.5,0.81, , , , , , , , 
435,Copper,"Bongeler, 1993",4,0.75, , , , , , , , 
436,Copper,"Bongeler, 1993",5,0.64, , , , , , , , 
437,Copper,Bronstein I M and Fraiman 1969,0.1,0.56, , , , , , , , 
438,Copper,Bronstein I M and Fraiman 1969,0.19,0.72, , , , , , , , 
439,Copper,Bronstein I M and Fraiman 1969,0.3,0.85, , , , , , , , 
440,Copper,Bronstein I M and Fraiman 1969,0.4,0.93, , , , , , , , 
441,Copper,Bronstein I M and Fraiman 1969,0.6,1.02, , , , , , , , 
442,Copper,Bronstein I M and Fraiman 1969,0.8,1.03, , , , , , , , 
443,Copper,Bronstein I M and Fraiman 1969,1.02,0.99, , , , , , , , 
444,Copper,Bronstein I M and Fraiman 1969,1.5,0.88, , , , , , , , 
445,Copper,Bronstein I M and Fraiman 1969,2.02,0.77, , , , , , , , 
446,Copper,Bronstein I M and Fraiman 1969,2.5,0.7, , , , , , , , 
447,Copper,Bronstein I M and Fraiman 1969,3,0.61, , , , , , , , 
448,Copper,Bronstein I M and Fraiman 1969,4,0.5, , , , , , , , 
449,Copper,"Bruining, 1938",0.05,0.37,x, ,x, , ,x, , 
450,Copper,"Bruining, 1938",0.1,0.7,x, ,x, , ,x, , 
451,Copper,"Bruining, 1938",0.2,1,x, ,x, , ,x, , 
452,Copper,"Bruining, 1938",0.4,1.23,x, ,x, , ,x, , 
453,Copper,"Bruining, 1938",0.6,1.26,x, ,x, , ,x, , 
454,Copper,"Bruining, 1938",0.8,1.28,x, ,x, , ,x, , 
455,Copper,"Bruining, 1938",1,1.23,x, ,x, , ,x, , 
456,Copper,"Cimino, 2014",0.016,0.99, , ,x, , ,x, , 
457,Copper,"Cimino, 2014",0.0168,0.96, , ,x, , ,x, , 
458,Copper,"Cimino, 2014",0.0184,0.86, , ,x, , ,x, , 
459,Copper,"Cimino, 2014",0.0184,0.9, , ,x, , ,x, , 
460,Copper,"Cimino, 2014",0.0185,0.81, , ,x, , ,x, , 
461,Copper,"Cimino, 2014",0.0186,0.71, , ,x, , ,x, , 
462,Copper,"Cimino, 2014",0.0188,0.52, , ,x, , ,x, , 
463,Copper,"Cimino, 2014",0.0195,0.61, , ,x, , ,x, , 
464,Copper,"Cimino, 2014",0.0197,0.42, , ,x, , ,x, , 
465,Copper,"Cimino, 2014",0.0198,0.34, , ,x, , ,x, , 
466,Copper,"Cimino, 2014",0.0199,0.27, , ,x, , ,x, , 
467,Copper,"Cimino, 2014",0.02,0.13, , ,x, , ,x, , 
468,Copper,"Cimino, 2014",0.0215,0.16, , ,x, , ,x, , 
469,Copper,"Cimino, 2014",0.0222,0.13, , ,x, , ,x, , 
470,Copper,"Cimino, 2014",0.0317,0.04, , ,x, , ,x, , 
471,Copper,"Cimino, 2014",0.0325,0.06, , ,x, , ,x, , 
472,Copper,"Cimino, 2014",0.0332,0.12, , ,x, , ,x, , 
473,Copper,"Cimino, 2014",0.037,0.15, , ,x, , ,x, , 
474,Copper,"Cimino, 2014",0.0386,0.18, , ,x, , ,x, , 
475,Copper,"Cimino, 2014",0.0478,0.2, , ,x, , ,x, , 
476,Copper,"Cimino, 2014",0.0548,0.23, , ,x, , ,x, , 
477,Copper,"Cimino, 2014",0.0648,0.31, , ,x, , ,x, , 
478,Copper,"Cimino, 2014",0.0724,0.39, , ,x, , ,x, , 
479,Copper,"Cimino, 2014",0.0824,0.47, , ,x, , ,x, , 
480,Copper,"Cimino, 2014",0.094,0.54, , ,x, , ,x, , 
481,Copper,"Cimino, 2014",0.1032,0.61, , ,x, , ,x, , 
482,Copper,"Cimino, 2014",0.1124,0.67, , ,x, , ,x, , 
483,Copper,"Cimino, 2014",0.1224,0.73, , ,x, , ,x, , 
484,Copper,"Cimino, 2014",0.1332,0.79, , ,x, , ,x, , 
485,Copper,"Cimino, 2014",0.1417,0.84, , ,x, , ,x, , 
486,Copper,"Cimino, 2014",0.1517,0.88, , ,x, , ,x, , 
487,Copper,"Cimino, 2014",0.161,0.92, , ,x, , ,x, , 
488,Copper,"Cimino, 2014",0.171,0.96, , ,x, , ,x, , 
489,Copper,"Cimino, 2014",0.1811,0.99, , ,x, , ,x, , 
490,Copper,"Cimino, 2014",0.1896,1.02, , ,x, , ,x, , 
491,Copper,"Cimino, 2014",0.2012,1.04, , ,x, , ,x, , 
492,Copper,"Cimino, 2014",0.2089,1.07, , ,x, , ,x, , 
493,Copper,"Cimino, 2014",0.2205,1.09, , ,x, , ,x, , 
494,Copper,"Cimino, 2014",0.2298,1.11, , ,x, , ,x, , 
495,Copper,"Cimino, 2014",0.2414,1.13, , ,x, , ,x, , 
496,Copper,"Cimino, 2014",0.2514,1.15, , ,x, , ,x, , 
497,Copper,"Cimino, 2014",0.2623,1.17, , ,x, , ,x, , 
498,Copper,"Cimino, 2014",0.2739,1.19, , ,x, , ,x, , 
499,Copper,"Cimino, 2014",0.2901,1.21, , ,x, , ,x, , 
500,Copper,"Cimino, 2014",0.3041,1.24, , ,x, , ,x, , 
501,Copper,"Cimino, 2014",0.3234,1.26, , ,x, , ,x, , 
502,Copper,"Cimino, 2014",0.3357,1.28, , ,x, , ,x, , 
503,Copper,"Cimino, 2014",0.3513,1.29, , ,x, , ,x, , 
504,Copper,"Cimino, 2014",0.3676,1.3, , ,x, , ,x, , 
505,Copper,"Cimino, 2014",0.3799,1.31, , ,x, , ,x, , 
506,Copper,"Cimino, 2014",0.3954,1.33, , ,x, , ,x, , 
507,Copper,"Cimino, 2014",0.4132,1.34, , ,x, , ,x, , 
508,Copper,"Cimino, 2014",0.4287,1.35, , ,x, , ,x, , 
509,Copper,"Cimino, 2014",0.4458,1.36, , ,x, , ,x, , 
510,Copper,"Cimino, 2014",0.4644,1.37, , ,x, , ,x, , 
511,Copper,"Cimino, 2014",0.4791,1.37, , ,x, , ,x, , 
512,Copper,"Cimino, 2014",0.4929,1.38, , ,x, , ,x, , 
513,Copper,"Cimino, 2014",0.5078,1.38, , ,x, , ,x, , 
514,Copper,"Cimino, 2014",0.6031,1.4, , ,x, , ,x, , 
515,Copper,"Cimino, 2014",0.7031,1.4, , ,x, , ,x, , 
516,Copper,"Cimino, 2014",0.8008,1.39, , ,x, , ,x, , 
517,Copper,"Cimino, 2014",0.8993,1.37, , ,x, , ,x, , 
518,Copper,"Cimino, 2014",0.9992,1.35, , ,x, , ,x, , 
519,Copper,"Ding, 2001",0.1352,1.19, , , , , , , , 
520,Copper,"Ding, 2001",0.6247,1.32, , , , , , , , 
521,Copper,"Ding, 2001",0.9881,1.42, , , , , , , , 
522,Copper,"Ding, 2001",1.4865,1.49, , , , , , , , 
523,Copper,"Ding, 2001",1.8493,1.52, , , , , , , , 
524,Copper,"Ding, 2001",2.12,1.53, , , , , , , , 
525,Copper,"Ding, 2001",2.3709,1.49, , , , , , , , 
526,Copper,"Ding, 2001",2.5541,1.46, , , , , , , , 
527,Copper,"Ding, 2001",2.7037,1.44, , , , , , , , 
528,Copper,"Ding, 2001",3.0172,1.37, , , , , , , , 
529,Copper,"Ding, 2001",3.2387,1.3, , , , , , , , 
530,Copper,"Ding, 2001",3.518,1.2, , , , , , , , 
531,Copper,"Ding, 2001",3.8695,1.07, , , , , , , , 
532,Copper,Farnsworth & Goerke 1930,0.3859,0.3, , , , , , ,x, 
533,Copper,Farnsworth & Goerke 1930,0.5009,0.22, , , , , , ,x, 
534,Copper,Farnsworth & Goerke 1930,0.5876,0.17, , , , , , ,x, 
535,Copper,Farnsworth & Goerke 1930,0.6888,0.12, , , , , , ,x, 
536,Copper,Farnsworth & Goerke 1930,0.7883,0.09, , , , , , ,x, 
537,Copper,Farnsworth & Goerke 1930,0.8913,0.06, , , , , , ,x, 
538,Copper,Farnsworth & Goerke 1930,0.995,0.04, , , , , , ,x, 
539,Copper,Farnsworth & Goerke 1930,1.0958,0.03, , , , , , ,x, 
540,Copper,Farnsworth & Goerke 1930,1.1927,0.03, , , , , , ,x, 
541,Copper,Farnsworth & Goerke 1930,1.2898,0.02, , , , , , ,x, 
542,Copper,Farnsworth & Goerke 1930,1.3944,0.02, , , , , , ,x, 
543,Copper,Farnsworth & Goerke 1930,1.5963,0.01, , , , , , ,x, 
544,Copper,Farnsworth & Goerke 1930,1.8022,0.01, , , , , , ,x, 
545,Copper,Farnsworth & Goerke 1930,2.0044,0.01, , , , , , ,x, 
546,Copper,Farnsworth & Goerke 1930,2.5137,0.01, , , , , , ,x, 
547,Copper,Farnsworth & Goerke 1930,3.0043,0.01, , , , , , ,x, 
548,Copper,"Farnsworth, 1925",0.001,0.42, , ,x, , ,x,x, 
549,Copper,"Farnsworth, 1925",0.0152,0.54, , ,x, , ,x,x, 
550,Copper,"Farnsworth, 1925",0.0261,0.62, , ,x, , ,x,x, 
551,Copper,"Farnsworth, 1925",0.041,0.68, , ,x, , ,x,x, 
552,Copper,"Farnsworth, 1925",0.0564,0.72, , ,x, , ,x,x, 
553,Copper,"Farnsworth, 1925",0.0722,0.77, , ,x, , ,x,x, 
554,Copper,"Farnsworth, 1925",0.0898,0.81, , ,x, , ,x,x, 
555,Copper,"Farnsworth, 1925",0.1106,0.85, , ,x, , ,x,x, 
556,Copper,"Farnsworth, 1925",0.1295,0.88, , ,x, , ,x,x, 
557,Copper,"Farnsworth, 1925",0.1503,0.92, , ,x, , ,x,x, 
558,Copper,"Farnsworth, 1925",0.173,0.95, , ,x, , ,x,x, 
559,Copper,"Farnsworth, 1925",0.1979,1, , ,x, , ,x,x, 
560,Copper,"Farnsworth, 1925",0.2155,1.03, , ,x, , ,x,x, 
561,Copper,"Farnsworth, 1925",0.2284,1.04, , ,x, , ,x,x, 
562,Copper,"Forman, 1976",0.4251,0.71, , , , , , , ,x
563,Copper,"Forman, 1976",0.9224,0.72, , , , , , , ,x
564,Copper,"Forman, 1976",1.4052,0.71, , , , , , , ,x
565,Copper,"Forman, 1976",2.1374,0.65, , , , , , , ,x
566,Copper,"Forman, 1976",3.3638,0.64, , , , , , , ,x
567,Copper,"Forman, 1976",4.5636,0.69, , , , , , , ,x
568,Copper,"Gimple, 1943",0.0007,0.28, , , , , , ,x, 
569,Copper,"Gimple, 1943",0.0012,0.25, , , , , , ,x, 
570,Copper,"Gimple, 1943",0.0017,0.25, , , , , , ,x, 
571,Copper,"Gimple, 1943",0.0022,0.25, , , , , , ,x, 
572,Copper,"Gimple, 1943",0.0027,0.24, , , , , , ,x, 
573,Copper,"Gimple, 1943",0.0032,0.25, , , , , , ,x, 
574,Copper,"Gimple, 1943",0.0037,0.26, , , , , , ,x, 
575,Copper,"Gimple, 1943",0.0042,0.26, , , , , , ,x, 
576,Copper,"Gimple, 1943",0.0047,0.26, , , , , , ,x, 
577,Copper,"Gimple, 1943",0.0052,0.26, , , , , , ,x, 
578,Copper,"Gimple, 1943",0.0057,0.27, , , , , , ,x, 
579,Copper,"Gimple, 1943",0.0062,0.26, , , , , , ,x, 
580,Copper,"Gimple, 1943",0.0072,0.26, , , , , , ,x, 
581,Copper,"Gimple, 1943",0.0077,0.26, , , , , , ,x, 
582,Copper,"Gimple, 1943",0.0082,0.26, , , , , , ,x, 
583,Copper,"Gimple, 1943",0.0087,0.27, , , , , , ,x, 
584,Copper,"Gimple, 1943",0.0092,0.27, , , , , , ,x, 
585,Copper,"Gimple, 1943",0.0095,0.27, , , , , , ,x, 
586,Copper,"Hilleret, 2000",0.0529,1.46, , , , , , , , 
587,Copper,"Hilleret, 2000",0.0554,1.43, , , , , , , , 
588,Copper,"Hilleret, 2000",0.0606,1.51, , , , , , , , 
589,Copper,"Hilleret, 2000",0.0607,1.57, , , , , , , , 
590,Copper,"Hilleret, 2000",0.0633,1.65, , , , , , , , 
591,Copper,"Hilleret, 2000",0.0711,1.72, , , , , , , , 
592,Copper,"Hilleret, 2000",0.0762,1.77, , , , , , , , 
593,Copper,"Hilleret, 2000",0.0865,1.82, , , , , , , , 
594,Copper,"Hilleret, 2000",0.0917,1.88, , , , , , , , 
595,Copper,"Hilleret, 2000",0.1045,1.96, , , , , , , , 
596,Copper,"Hilleret, 2000",0.1174,2.04, , , , , , , , 
597,Copper,"Hilleret, 2000",0.1328,2.11, , , , , , , , 
598,Copper,"Hilleret, 2000",0.1456,2.18, , , , , , , , 
599,Copper,"Hilleret, 2000",0.1662,2.26, , , , , , , , 
600,Copper,"Hilleret, 2000",0.1865,2.32, , , , , , , , 
601,Copper,"Hilleret, 2000",0.2199,2.36, , , , , , , , 
602,Copper,"Hilleret, 2000",0.2582,2.39, , , , , , , , 
603,Copper,"Hilleret, 2000",0.2939,2.4, , , , , , , , 
604,Copper,"Hilleret, 2000",0.3194,2.37, , , , , , , , 
605,Copper,"Hilleret, 2000",0.355,2.35, , , , , , , , 
606,Copper,"Hilleret, 2000",0.3907,2.33, , , , , , , , 
607,Copper,"Hilleret, 2000",0.4188,2.3, , , , , , , , 
608,Copper,"Hilleret, 2000",0.4493,2.27, , , , , , , , 
609,Copper,"Hilleret, 2000",0.4876,2.24, , , , , , , , 
610,Copper,"Hilleret, 2000",0.5181,2.22, , , , , , , , 
611,Copper,"Hilleret, 2000",0.5462,2.21, , , , , , , , 
612,Copper,"Hilleret, 2000",0.5716,2.17, , , , , , , , 
613,Copper,"Hilleret, 2000",0.6099,2.13, , , , , , , , 
614,Copper,"Hilleret, 2000",0.6684,2.08, , , , , , , , 
615,Copper,"Hilleret, 2000",0.722,2.04, , , , , , , , 
616,Copper,"Hilleret, 2000",0.7704,2, , , , , , , , 
617,Copper,"Hilleret, 2000",0.8136,1.97, , , , , , , , 
618,Copper,"Hilleret, 2000",0.862,1.92, , , , , , , , 
619,Copper,"Hilleret, 2000",0.9055,1.89, , , , , , , , 
620,Copper,"Hilleret, 2000",0.9386,1.86, , , , , , , , 
621,Copper,"Hilleret, 2000",0.9743,1.85, , , , , , , , 
622,Copper,"Hilleret, 2000",1.01,1.82, , , , , , , , 
623,Copper,"Hilleret, 2000",1.0533,1.79, , , , , , , , 
624,Copper,"Hilleret, 2000",1.1068,1.76, , , , , , , , 
625,Copper,"Hilleret, 2000",1.1476,1.72, , , , , , , , 
626,Copper,"Hilleret, 2000",1.1935,1.7, , , , , , , , 
627,Copper,"Hilleret, 2000",1.2445,1.68, , , , , , , , 
628,Copper,"Hilleret, 2000",1.3108,1.64, , , , , , , , 
629,Copper,"Hilleret, 2000",1.3516,1.62, , , , , , , , 
630,Copper,"Hilleret, 2000",1.4102,1.58, , , , , , , , 
631,Copper,"Hilleret, 2000",1.4612,1.56, , , , , , , , 
632,Copper,"Hilleret, 2000",1.5096,1.54, , , , , , , , 
633,Copper,"Hilleret, 2000",1.5453,1.52, , , , , , , , 
634,Copper,"Hilleret, 2000",1.5989,1.5, , , , , , , , 
635,Copper,"Hilleret, 2000",1.6524,1.47, , , , , , , , 
636,Copper,"Hilleret, 2000",1.7212,1.45, , , , , , , , 
637,Copper,"Hilleret, 2000",1.7799,1.43, , , , , , , , 
638,Copper,"Hilleret, 2000",1.8283,1.4, , , , , , , , 
639,Copper,"Hilleret, 2000",1.8843,1.38, , , , , , , , 
640,Copper,"Hilleret, 2000",1.9176,1.37, , , , , , , , 
641,Copper,"Hilleret, 2000",1.9456,1.35, , , , , , , , 
642,Copper,"Koshikawa, 1973",0.5,1.41, ,x, , , , , , 
643,Copper,"Koshikawa, 1973",1,1.33, ,x, , , , , , 
644,Copper,"Koshikawa, 1973",2,0.99, ,x, , , , , , 
645,Copper,"Koshikawa, 1973",3,0.81, ,x, , , , , , 
646,Copper,"Koshikawa, 1973",4,0.72, ,x, , , , , , 
647,Copper,"Koshikawa, 1973",5,0.65, ,x, , , , , , 
648,Copper,"Koshikawa, 1973",6,0.6, ,x, , , , , , 
649,Copper,"Koshikawa, 1973",7,0.57, ,x, , , , , , 
650,Copper,"Koshikawa, 1973",8,0.54, ,x, , , , , , 
651,Copper,"Koshikawa, 1973",9,0.52, ,x, , , , , , 
652,Copper,"Koshikawa, 1973",10,0.5, ,x, , , , , , 
653,Copper,"Moncrieff, 1976",2.5,0.75,x, , , , , , , 
654,Copper,"Moncrieff, 1976",5,0.48,x, , , , , , , 
655,Copper,"Moncrieff, 1976",10,0.31,x, , , , , , , 
656,Copper,"Moncrieff, 1976",15,0.22,x, , , , , , , 
657,Copper,"Moncrieff, 1976",20,0.17,x, , , , , , , 
658,Copper,"Moncrieff, 1976",25,0.16,x, , , , , , , 
659,Copper,"Myers, 1952",0.0002,0.09, , , , , , ,x, 
660,Copper,"Myers, 1952",0.0003,0.08, , , , , , ,x, 
661,Copper,"Myers, 1952",0.0008,0.07, , , , , , ,x, 
662,Copper,"Myers, 1952",0.0013,0.07, , , , , , ,x, 
663,Copper,"Myers, 1952",0.0023,0.06, , , , , , ,x, 
664,Copper,"Myers, 1952",0.003,0.07, , , , , , ,x, 
665,Copper,"Myers, 1952",0.004,0.08, , , , , , ,x, 
666,Copper,"Myers, 1952",0.005,0.08, , , , , , ,x, 
667,Copper,"Myers, 1952",0.006,0.09, , , , , , ,x, 
668,Copper,"Myers, 1952",0.007,0.11, , , , , , ,x, 
669,Copper,"Myers, 1952",0.008,0.13, , , , , , ,x, 
670,Copper,"Myers, 1952",0.009,0.17, , , , , , ,x, 
671,Copper,"Myers, 1952",0.01,0.22, , , , , , ,x, 
672,Copper,"Petry, 1926",0.001,0.42, , , , , , ,x, 
673,Copper,"Petry, 1926",0.0152,0.54, , , , , , ,x, 
674,Copper,"Petry, 1926",0.0261,0.62, , , , , , ,x, 
675,Copper,"Petry, 1926",0.041,0.68, , , , , , ,x, 
676,Copper,"Petry, 1926",0.0564,0.72, , , , , , ,x, 
677,Copper,"Petry, 1926",0.0722,0.77, , , , , , ,x, 
678,Copper,"Petry, 1926",0.0898,0.81, , , , , , ,x, 
679,Copper,"Petry, 1926",0.1106,0.85, , , , , , ,x, 
680,Copper,"Petry, 1926",0.1295,0.88, , , , , , ,x, 
681,Copper,"Petry, 1926",0.1503,0.92, , , , , , ,x,
